Repository: Rockarya/SMAI-

File: Assgn/Assignment2/bg_data.txt
ID,MA,FA,Cs,Cl,Br,I,Bandgap,Ref
1,1.00,0.00,0.00,0.00,0.00,1.00,1.60,1
2,0.70,0.20,0.10,0.00,0.00,1.00,1.56,2
3,0.50,0.40,0.10,0.00,0.00,1.00,1.54,2
4,0.40,0.50,0.10,0.00,0.00,1.00,1.52,2
5,0.25,0.75,0.00,0.00,0.00,1.00,1.55,3
6,0.20,0.70,0.10,0.00,0.00,1.00,1.49,2
7,0.17,0.83,0.00,0.00,0.00,1.00,1.53,4
8,0.00,0.80,0.20,0.00,0.00,1.00,1.57,5
9,0.00,0.83,0.17,0.00,0.00,1.00,1.56,6
10,0.00,0.85,0.15,0.00,0.00,1.00,1.54,7
11,0.00,0.90,0.10,0.00,0.00,1.00,1.53,7
12,0.00,0.95,0.05,0.00,0.00,1.00,1.52,8
13,0.00,1.00,0.00,0.00,0.00,1.00,1.48,9
14,0.15,0.85,0.00,0.00,0.05,0.95,1.54,10
15,0.00,0.80,0.20,0.00,0.06,0.94,1.58,11
16,1.00,0.00,0.00,0.00,0.07,0.93,1.68,12
17,1.00,0.00,0.00,0.00,0.10,0.90,1.61,13
18,0.15,0.85,0.00,0.00,0.10,0.90,1.57,10
19,0.10,0.85,0.05,0.00,0.10,0.90,1.55,14
20,0.05,0.85,0.10,0.00,0.10,0.90,1.57,14
21,0.05,0.90,0.05,0.00,0.10,0.90,1.52,14
22,0.00,0.90,0.10,0.00,0.10,0.90,1.53,14
23,0.00,0.95,0.05,0.00,0.10,0.90,1.48,14
24,1.00,0.00,0.00,0.00,0.12,0.88,1.62,15
25,0.12,0.83,0.05,0.00,0.13,0.87,1.60,16
26,0.15,0.79,0.06,0.00,0.15,0.85,1.75,17
27,0.14,0.81,0.05,0.00,0.15,0.85,1.61,18
28,0.13,0.76,0.10,0.00,0.15,0.85,1.61,18
29,0.16,0.79,0.05,0.00,0.17,0.83,1.60,12
30,0.15,0.75,0.10,0.00,0.17,0.83,1.50,19
31,0.10,0.40,0.50,0.00,0.17,0.83,1.69,20
32,0.00,0.50,0.50,0.00,0.17,0.83,1.62,20
33,0.00,0.83,0.17,0.00,0.17,0.83,1.65,6
34,1.00,0.00,0.00,0.00,0.20,0.80,1.72,21
35,0.70,0.30,0.00,0.00,0.20,0.80,1.69,22
36,0.20,0.80,0.00,0.00,0.20,0.80,1.63,10
37,0.16,0.79,0.06,0.00,0.22,0.78,1.60,19
38,0.25,0.75,0.00,0.00,0.25,0.75,1.66,10
39,0.15,0.85,0.00,0.00,0.25,0.75,1.65,10
40,1.00,0.00,0.00,0.00,0.27,0.73,1.75,23
41,0.00,0.17,0.83,0.00,0.27,0.73,1.72,24
42,0.00,0.15,0.85,0.00,0.27,0.73,1.72,23
43,1.00,0.00,0.00,0.00,0.30,0.70,1.77,25
44,0.30,0.70,0.00,0.00,0.30,0.70,1.70,10
45,0.15,0.85,0.00,0.00,0.30,0.70,1.68,10
46,0.00,0.60,0.40,0.00,0.30,0.70,1.75,26
47,0.00,0.80,0.20,0.00,0.30,0.70,1.75,27
48,0.00,0.00,1,0.00,0.33,0.67,1.92,28
49,0.00,0.83,0.17,0.00,0.33,0.67,1.74,6
50,1.00,0.00,0.00,0.00,0.33,0.67,1.75,12
51,0.35,0.65,0.00,0.00,0.35,0.65,1.74,10
52,0.15,0.85,0.00,0.00,0.35,0.65,1.71,10
53,0.90,0.00,0.10,0.00,0.40,0.60,1.80,29
54,0.60,0.40,0.00,0.00,0.40,0.60,1.76,30
55,0.40,0.60,0.00,0.00,0.40,0.60,1.76,8
56,0.40,0.00,0.60,0.00,0.40,0.60,1.75,30
57,0.15,0.74,0.11,0.00,0.40,0.60,1.78,31
58,0.00,0.40,0.60,0.00,0.40,0.60,1.76,30
59,0.00,0.83,0.17,0.00,0.40,0.60,1.74,32
60,1.00,0.00,0.00,0.00,0.42,0.58,1.79,15
61,0.45,0.55,0.00,0.00,0.45,0.55,1.81,10
62,0.15,0.85,0.00,0.00,0.45,0.55,1.79,10
63,1.00,0.00,0.00,0.00,0.50,0.50,1.90,33
64,0.50,0.50,0.00,0.00,0.50,0.50,1.85,10
65,0.17,0.83,0.00,0.00,0.50,0.50,1.80,34
66,0.16,0.79,0.05,0.00,0.40,0.60,1.80,35
67,0.00,0.00,1.00,0.00,0.50,0.50,2.10,36
68,0.00,0.83,0.17,0.00,0.50,0.50,1.80,12
69,1.00,0.00,0.00,0.00,0.59,0.41,1.96,15
70,0.15,0.79,0.06,0.00,0.60,0.40,1.78,17
71,0.15,0.85,0.00,0.00,0.60,0.40,1.76,10
72,0.00,0.87,0.13,0.00,0.60,0.40,1.93,24
73,1.00,0.00,0.00,0.00,0.67,0.33,1.98,37
74,0.00,0.83,0.17,0.00,0.67,0.33,1.96,6
75,0.00,0.00,1.00,0.00,0.67,0.33,2.05,38
76,0.00,0.85,0.15,0.00,0.70,0.30,2.00,39
77,0.00,1.00,0.00,0.00,0.90,0.10,1.97,40
78,1.00,0.00,0.00,0.00,0.72,0.28,2.01,15
79,0.00,0.83,0.17,0.00,0.83,0.17,2.07,6
80,0.15,0.85,0.00,0.00,0.85,0.15,1.60,41
81,1.00,0.00,0.00,0.00,0.95,0.05,2.23,15
82,1.00,0.00,0.00,0.00,1.00,0.00,2.30,42
83,1.00,0.00,0.00,0.20,0.80,0.00,2.55,43
84,1.00,0.00,0.00,0.40,0.60,0.00,2.69,43
85,1.00,0.00,0.00,0.60,0.40,0.00,2.84,43
86,1.00,0.00,0.00,0.80,0.20,0.00,2.98,43
87,0.17,0.83,0.00,0.00,1.00,0.00,2.23,4
88,0.17,0.83,0.00,0.10,0.90,0.00,2.27,4
89,0.00,0.00,1.00,0.00,1.00,0.00,2.30,44
90,0.00,1.00,0.00,0.00,1.00,0.00,2.30,45
91,0.00,0.00,1.00,1.00,0.00,0.00,3.00,46
92,0.00,1.00,0.00,1.00,0.00,0.00,3.00,47
93,1.00,0.00,0.00,0.17,0.83,0.00,2.46,48
94,1.00,0.00,0.00,0.38,0.62,0.00,2.64,48
95,1.00,0.00,0.00,0.44,0.56,0.00,2.68,48
96,1.00,0.00,0.00,0.50,0.50,0.00,2.75,48
97,1.00,0.00,0.00,0.56,0.44,0.00,2.79,48
98,1.00,0.00,0.00,0.64,0.36,0.00,2.81,48
99,1.00,0.00,0.00,0.69,0.31,0.00,2.84,48
100,1.00,0.00,0.00,0.71,0.29,0.00,2.88,48
101,1.00,0.00,0.00,0.93,0.07,0.00,3.13,48
102,1.00,0.00,0.00,1.00,0.00,0.00,3.16,48
103,1.00,0.00,0.00,0.33,0.67,0.00,2.57,49
104,1.00,0.00,0.00,0.67,0.33,0.00,2.81,49
105,1.00,0.00,0.00,0.10,0.90,0.00,2.19,69
106,0.00,0.00,1.00,0.20,0.80,0.00,2.33,69
107,0.00,0.00,1.00,0.30,0.70,0.00,2.45,69
108,0.00,0.00,1.00,0.40,0.60,0.00,2.47,420
109,0.00,0.00,1.00,0.50,0.50,0.00,2.49,420
